Repository: Zenobia0000/RD_copilot_system

# Design Copilot Blueprint

> AI 驅動的產品設計工程協作平台 — 從概念發散到設計收斂，結構化引導每一個決策節點。

## 為什麼需要 Design Copilot？

產品設計過程中，工程團隊常面臨：

- 路徑依賴：習慣性沿用既有架構，錯失更優方案
- 決策黑箱：設計取捨缺乏可追溯的記錄
- 知識斷層：經驗散落在個人筆記與口頭傳承中

**Design Copilot Blueprint** 將設計方法論（TRIZ（含跨域去錨定）、KT Decision Analysis）內建為互動式工具，讓團隊在結構化流程中完成從需求定義到 CAD 移交的完整設計週期。

## 系統架構

```
┌─────────────────────────────────────────────────────────┐
│                     Frontend (React)                     │
│  Dashboard │ Brief │ Explore │ Track │ Create │ Review │ Decide │
│                                                         │
│  React 18 + TypeScript + Vite + shadcn/ui               │
│  TanStack React Query ← supabase-js (CRUD)              │
│  api.ts → FastAPI backend (AI 呼叫)                     │
└───────────────┬─────────────────────┬───────────────────┘
                │ REST API (JWT)      │ Supabase Client
                ▼                     ▼
┌───────────────────────┐  ┌─────────────────────────────┐
│   Backend (FastAPI)   │  │   Supabase (PostgreSQL)     │
│   Python 3.12         │  │   Auth + DB + RLS           │
│                       │  │   27+ tables                │
│   Agents:             │  └─────────────────────────────┘
│   - Analyst Agent     │
│   - TRIZ Solver Agent │
│   - Evaluator Agent   │
│   - Knowledge Agent   │
│         │             │
│         ▼             │
│   Claude API (LLM)    │
└───────────────────────┘
```

| 層級 | 技術 |
|------|------|
| 前端框架 | React 18 + TypeScript + Vite |
| UI 元件庫 | shadcn/ui + Radix UI + Tailwind CSS |
| 狀態管理 | TanStack React Query v5 |
| 後端框架 | FastAPI (Python 3.12) |
| 資料庫 | Supabase (PostgreSQL + Auth + RLS) |
| LLM | Anthropic Claude API |
| 測試 | pytest (後端 91 tests) / vitest (前端) |
| 部署 | Docker + docker-compose + nginx |

---

## 快速開始

### 環境需求

| 項目 | 版本 |
|------|------|
| Node.js | >= 18 |
| Python | >= 3.12 |
| npm | >= 9 |
| Docker (選用) | >= 24 |

# e-Bike Mid-Mounted Drive Unit v2 — 工程執行指引

> **來源**: TRIZ Session `session-2026-04-21-ebike-drive-unit-v2.md` (CCI=0.35, Weak Evolution)
> **目的**: 將 TRIZ 概念規格轉化為 RD 可獨立執行的作業指導書

---

## 文件總覽

本目錄包含從 TR0（概念凍結）到 TR6（Alpha 驗證）所需的全部工程執行文件。

### 框架文件

| 文件 | 用途 |
|:-----|:-----|
| [TR Gate Framework](tr_gate_framework.md) | TR0-TR10 定義、退出條件、子系統成熟度 |
| [Critical Path](critical_path.md) | WI 間依賴關係、時程、里程碑 |
| [Risk Register](risk_register.md) | Top 技術風險、對策、追蹤狀態 |

### 作業指導書 (Work Instructions)

每份 WI 為步驟式程序，使用祈使語氣，目標讀者為 3-5 年經驗的域工程師。

| WI# | 名稱 | 負責域 | 狀態 |
|:----|:-----|:-------|:-----|
| [WI-01](work_instructions/WI-01_afm_magnetic_circuit.md) | AFM 磁路設計程序 | 馬達/電磁 | — |
| [WI-02](work_instructions/WI-02_harmonic_drive_design.md) | 諧波齒輪設計程序 | 機構/齒輪 | — |
| [WI-03](work_instructions/WI-03_pcm_thermal_management.md) | PCM 熱管理設計程序 | 熱流 | — |
| [WI-04](work_instructions/WI-04_structural_integration_cad.md) | 結構整合與 CAD 組裝程序 | 結構/機械 | — |
| [WI-05](work_instructions/WI-05_annular_pcb_design.md) | 環形 PCB 設計程序 | 電子/韌體 | — |
| [WI-06](work_instructions/WI-06_prototype_build_test.md) | 原型製作與測試程序 | 系統整合 | — |
| [WI-07](work_instructions/WI-07_material_procurement.md) | 材料採購與供應商管理 | 採購/品保 | — |
| [WI-08](work_instructions/WI-08_galvanic_corrosion_prevention.md) | 電偶腐蝕防護程序 | 材料/表面 | — |

### 介面控制文件 (ICD)

| ICD# | 介面 |
|:-----|:-----|
| [ICD-01](interface_control/ICD-01_motor_to_shell.md) | 馬達 ↔ 殼體 |
| [ICD-02](interface_control/ICD-02_gearbox_to_shell.md) | 齒輪箱 ↔ 殼體 |
| [ICD-03](interface_control/ICD-03_pcb_to_endcap.md) | PCB ↔ 端蓋 |
| [ICD-04](interface_control/ICD-04_shell_halves.md) | 殼體上蓋 ↔ 下蓋 |

### FEA 材料卡 (Material Cards)

| MC# | 材料 | 用途 |
|:----|:-----|:-----|
| [MC-01](material_cards/MC-01_ndfeb_n42sh.md) | NdFeB N42SH | AFM 轉子磁石 |
| [MC-02](material_cards/MC-02_smc_somaloy700_5p.md) | Somaloy 700 5P | AFM 定子芯 |
| [MC-03](material_cards/MC-03_cocrmo_f1537.md) | CoCrMo wrought | 諧波柔輪 |
| [MC-04](material_cards/MC-04_cfpeek_30cf.md) | CF-PEEK 30%CF | 諧波剛輪 |
| [MC-05](material_cards/MC-05_az91d.md) | AZ91D | 殼體 |
| [MC-06](material_cards/MC-06_rt55_pcm.md) | RT55 石蠟 | PCM 熱管理 |

---

## 系統架構速覽

```
e-Bike Drive Unit v2 (OD111mm × 92mm, ≤2500g)
│
├── Motor: Axial Flux IPM (雙轉子夾定子)
│   Ø100mm(ID30mm), 軸向18mm, NdFeB N42SH, SMC Somaloy 700 5P
│   8極12槽集中繞組, MTPA+場弱, 目標 ≥5Nm
│
├── Gearbox: 諧波齒輪 1:25-30 單級
│   CoCrMo wrought 柔輪 + CF-PEEK 30%CF 剛輪
│   軸向28mm, η≈85%, 噪聲≤HPR50
│
├── Shell: AZ91D 薄壁(2.5-4mm) + SUS304嵌件
│   PCM RT55 ~250g 石蠟夾層 + 淺鰭片
│
├── Board: 環形PCB嵌入端蓋, 軸向8mm
├── Sensor: 磁致伸縮扭矩感測器, 軸向5mm
│
├── 軸向: 18+28+8+5 = 59mm << 92mm (裕量 33mm)
└── 重量: ~2350g < 2500g (裕量 150g)
```

---

## 使用方式

1. 閱讀 [TR Gate Framework](tr_gate_framework.md) 了解當前所在階段
2. 查看 [Critical Path](critical_path.md) 確認哪些 WI 可並行、哪些有依賴
3. 依 WI 編號順序（或並行路徑）逐份執行
4. 每個 TR Gate 前，對照退出條件自查
5. 風險項目在 [Risk Register](risk_register.md) 追蹤

**關鍵原則**：WI 告訴你「怎麼做」；TRIZ session 告訴你「為什麼這樣做」。遇到設計判斷困難時，回溯 TRIZ session 中的 PC/分離策略可以找到設計意圖。

File: docs_harness/engineering/work_instructions/WI-08_galvanic_corrosion_prevention.md
# WI-08: 電偶腐蝕防護程序

> **版本**: 1.0 | **日期**: 2026-04-21
> **負責域**: 材料 / 表面處理
> **前置條件**: TRIZ Session v2 概念規格
> **產出物**: 腐蝕防護規格、表面處理程序、嵌件隔離設計
> **預估工時**: 1-2 週
> **阻塞下游**: WI-04 (嵌件設計需隔離規格)

---

## 溯源

| TRIZ 產出 | 設計意圖 |
|:----------|:---------|
| TC3: 整體與局部分離 | AZ91D 基體(輕量) + SUS304 嵌件(高強) |
| 觀察項 #4 | AZ91D/SUS304 電偶腐蝕風險 |
| Evidence C-006 | AZ91D σ_y=160MPa (die-cast) |

---

## Step 1: 風險評估

### 1.1 電偶電位差

```
AZ91D: E_corr ≈ -1.60 V (SCE)
SUS304: E_corr ≈ -0.10 V (SCE)

ΔE = 1.50 V → 嚴重電偶腐蝕風險（ΔE > 0.25V 即有風險）
```

### 1.2 腐蝕機制

- 陽極（被腐蝕）: AZ91D（鎂合金，更活潑金屬）
- 陰極（被保護）: SUS304（不鏽鋼）
- 在濕環境中，AZ91D 在 SUS304 接觸區域附近加速腐蝕
- 腐蝕速率與接觸面積比 (Ac/Aa) 成正比

### 1.3 使用環境

| 條件 | 等級 |
|:-----|:-----|
| 雨水/路面噴濺 | 經常 |
| 道路鹽分 | 季節性（冬季） |
| 汗水/清洗劑 | 偶爾 |
| 工作溫度 | 25-80°C（加速腐蝕動力學） |

---

## Step 2: 防護策略

### 2.1 三層防護體系

```
第一層: AZ91D 表面處理 — PEO 陶瓷層 ≥ 50μm
第二層: SUS304 嵌件絕緣隔離 — PEEK 墊圈/環氧膠
第三層: 系統密封 — IP67 整機防水
```

### 2.2 第一層: AZ91D 表面處理

| 工藝 | 膜厚 | 硬度 | 耐蝕性 | 推薦 |
|:-----|:-----|:-----|:-------|:-----|
| **PEO (Keronite)** | 50-100μm | 400-600 HV | 優（陶瓷層） | **首選** |
| DOW17 陽極氧化 | 25-50μm | 200-350 HV | 良 | 備選 |
| 化成處理 (HAE) | 5-25μm | — | 中 | 不推薦（太薄） |
| 電泳塗裝 | 20-30μm | — | 良（但不耐磨） | 外觀面補充 |

**PEO 規格要求**:
- 最小膜厚: 50μm（軸承座/嵌件區: 推薦 80μm）
- 硬度: ≥ 400 HV
- 鹽霧試驗: ASTM B117 ≥ 500hr 無紅鏽/白鏽

### 2.3 第二層: 嵌件絕緣隔離

#### 軸承座嵌件

```
截面示意:

  │ AZ91D 殼體 │
  │  PEO 層    │
  │  PEEK 套   │← 0.5-1mm 厚 PEEK 隔離套
  │  SUS304    │← 嵌件
  │  軸承外圈   │
```

1. PEEK 隔離套：管狀，套在 SUS304 嵌件外圍
2. PEEK 墊圈：端面隔離
3. 確保 SUS304 與 AZ91D 之間**無任何金屬直接接觸**

#### 鎖付座嵌件

```
螺栓 → PEEK 墊圈 → SUS304 嵌件 → 環氧結構膠 → PEO 層 → AZ91D
```

1. 螺栓本身也需絕緣：PEEK 墊圈 + PEEK 套管
2. 環氧結構膠 (Loctite EA 9461 或等效) 雙重功能：
   - 結構接著（剪切強度 ≥ 25 MPa）
   - 密封（阻隔水分進入接合面）

#### 壓鑄嵌入式

1. SUS304 嵌件表面預處理：
   - 噴砂 → PEO/陽極氧化處理（在嵌件表面形成氧化鋁陶瓷層）
   - 或：噴砂 → 環氧底漆 → 壓鑄包覆
2. 壓鑄後陶瓷層完整性檢查

### 2.4 第三層: 系統密封

| 密封位置 | 方式 | IP 等級 |
|:---------|:-----|:--------|
| 殼體上下蓋 | O-ring (FKM) | IP67 |
| 輸出軸 | TC 油封 | IP67 |
| 輸入軸 | TC 油封 / 防塵蓋 | IP67 |
| 連接器 | IP67 防水連接器 | IP67 |

---

## Step 3: 驗證程序

### 3.1 鹽霧試驗 (V12)

| 項目 | 規格 |
|:-----|:-----|
| 標準 | ASTM B117 |
| 時間 | 500 小時 |
| 溫度 | 35°C |
| NaCl 濃度 | 5% |
| 判定標準 | 腐蝕深度 ≤ 0.05mm (目視+截面量測) |
| 取樣 | 完整組裝件（含嵌件、密封） × 3 pcs |

### 3.2 加速腐蝕試驗（可選，更嚴格）

| 項目 | 規格 |
|:-----|:-----|
| 標準 | ASTM G85 (Cyclic Salt Spray) |
| 循環 | 鹽霧 → 乾燥 → 濕潤，168hr/cycle × 3 cycles |
| 判定 | 同 V12 |

### 3.3 PEO 層品質檢查

| 項目 | 方法 | 判定 |
|:-----|:-----|:-----|
| 膜厚 | 渦流測厚 | ≥ 50μm (嵌件區 ≥ 80μm) |
| 硬度 | 維氏微硬度 | ≥ 400 HV |
| 附著力 | 劃格試驗 (ISO 2409) | ≥ 4B |
| 孔隙率 | 電化學阻抗譜 (EIS) | Rp > 10⁵ Ω·cm² |

---

## Step 4: 設計凍結與交付

### 4.1 產出物清單

| # | 產出物 | 交付對象 |
|:--|:-------|:---------|
| D1 | 腐蝕防護規格書（PEO + 隔離 + 密封） | **WI-04** (嵌件設計依據) |
| D2 | PEO 表面處理程序 | 供應商 |
| D3 | 嵌件隔離設計圖 | WI-04 |
| D4 | 鹽霧試驗計畫 | WI-06 |

### 4.2 TR1 Gate 檢查項（本 WI 相關）

- [ ] PEO 處理規格已定（膜厚/硬度/附著力）
- [ ] 嵌件隔離方式已定（PEEK 套/墊圈/環氧膠）
- [ ] 密封等級 IP67 設計已定
- [ ] 腐蝕防護規格已交付 WI-04
